Repository: CitrineInformatics/learn-citrination

# learn-citrination

Demos and tutorials for API access to [Citrination](https://citrination.com/). Documentation for the Python Citrination Client can be found [here](http://citrineinformatics.github.io/python-citrination-client/index.html).

## Contents
Four of the tutorials are organized as a sequence demonstrating the import and usage of DFT data:
 1. [Importing VASP calculations](https://github.com/CitrineInformatics/learn-citrination/blob/master/ImportVASP.ipynb)
 1. [Working with PIFs](https://github.com/CitrineInformatics/learn-citrination/blob/master/WorkingWithPIFs.ipynb)
 1. [Introduction to queries](https://github.com/CitrineInformatics/learn-citrination/blob/master/IntroQueries.ipynb)
 1. [Machine learning on Citrination](https://github.com/CitrineInformatics/learn-citrination/blob/master/MLonCitrination.ipynb)
 
There are also advanced topics tutorials:
 * [Advanced PIFs](https://github.com/CitrineInformatics/learn-citrination/blob/master/AdvancedPif.ipynb)
 * [Advanced queries](https://github.com/CitrineInformatics/learn-citrination/blob/master/AdvancedQueries.ipynb)

## Additional Resources

* The example data used in these tutorials is drawn from: [Alloy Database](http://alloy.phys.cmu.edu/) by Mihalkovic, Widom, and coworkers.

* [More API examples](https://github.com/CitrineInformatics/community-tools/tree/master/api_examples) have also been developed by the Citrine Community team.

* If you're looking for tutorials for the Citrination web user interface, please see [this page](https://github.com/CitrineInformatics/community-tools/tree/master/web_ui_examples).

File: sma_demo/Xue_data.csv
Ti,Ni,Cu,Fe,Pd,Tp,numa,cs,arc,mr,en,ven,dor,anum,mass,ccs,carc,cmr,cen,cven,cdor,canum,cmass
50.0 ,45.2 ,1.0 ,3.8 ,0.0 ,-25.44 ,4.00000 ,0.93730 ,162.72600 ,135.61600 ,1.72186 ,6.93400 ,0.40839 ,24.93400 ,53.22568 ,0.23433 ,40.68150 ,33.90400 ,0.43047 ,1.73350 ,0.10210 ,6.23350 ,13.30642 
50.0 ,44.4 ,2.0 ,3.6 ,0.0 ,-33.92 ,4.00000 ,0.93860 ,162.67200 ,135.65200 ,1.72192 ,6.94800 ,0.40818 ,24.94800 ,53.27996 ,0.23465 ,40.66800 ,33.91300 ,0.43048 ,1.73700 ,0.10205 ,6.23700 ,13.31999 
50.0 ,42.8 ,4.0 ,3.2 ,0.0 ,-41.59 ,4.00000 ,0.94120 ,162.56400 ,135.72400 ,1.72204 ,6.97600 ,0.40776 ,24.97600 ,53.38852 ,0.23530 ,40.64100 ,33.93100 ,0.43051 ,1.74400 ,0.10194 ,6.24400 ,13.34713 
50.0 ,43.6 ,3.0 ,3.4 ,0.0 ,-31.27 ,4.00000 ,0.93990 ,162.61800 ,135.68800 ,1.72198 ,6.96200 ,0.40797 ,24.96200 ,53.33424 ,0.23498 ,40.65450 ,33.92200 ,0.43050 ,1.74050 ,0.10199 ,6.24050 ,13.33356 
50.0 ,46.0 ,0.0 ,4.0 ,0.0 ,-39.10 ,3.00000 ,0.93600 ,162.78000 ,135.58000 ,1.72180 ,6.92000 ,0.40860 ,24.92000 ,53.17140 ,0.31200 ,54.26000 ,45.19333 ,0.57393 ,2.30667 ,0.13620 ,8.30667 ,17.72380 
50.0 ,44.5 ,1.5 ,3.0 ,1.0 ,-50.27 ,5.00000 ,0.93895 ,162.85000 ,135.75000 ,1.72535 ,6.95500 ,0.41043 ,25.13500 ,53.74980 ,0.18779 ,32.57000 ,27.15000 ,0.34507 ,1.39100 ,0.08209 ,5.02700 ,10.74996 
50.0 ,34.0 ,13.0 ,0.0 ,3.0 ,25.90 ,4.00000 ,0.95520 ,162.58000 ,136.41000 ,1.73240 ,7.13000 ,0.41257 ,25.67000 ,55.34810 ,0.23880 ,40.64500 ,34.10250 ,0.43310 ,1.78250 ,0.10314 ,6.41750 ,13.83703 
50.0 ,34.0 ,10.0 ,0.0 ,6.0 ,30.20 ,4.00000 ,0.95280 ,163.30000 ,136.68000 ,1.74140 ,7.10000 ,0.42022 ,26.18000 ,56.63360 ,0.23820 ,40.82500 ,34.17000 ,0.43535 ,1.77500 ,0.10506 ,6.54500 ,14.15840 
50.0 ,34.0 ,12.0 ,0.0 ,4.0 ,37.60 ,4.00000 ,0.95440 ,162.82000 ,136.50000 ,1.73540 ,7.12000 ,0.41512 ,25.84000 ,55.77660 ,0.23860 ,40.70500 ,34.12500 ,0.43385 ,1.78000 ,0.10378 ,6.46000 ,13.94415 
50.0 ,42.0 ,5.0 ,3.0 ,0.0 ,-46.59 ,4.00000 ,0.94250 ,162.51000 ,135.76000 ,1.72210 ,6.99000 ,0.40755 ,24.99000 ,53.44280 ,0.23563 ,40.62750 ,33.94000 ,0.43053 ,1.74750 ,0.10189 ,6.24750 ,13.36070 
50.0 ,35.0 ,12.0 ,0.0 ,3.0 ,47.70 ,4.00000 ,0.95410 ,162.62000 ,136.37000 ,1.73250 ,7.12000 ,0.41270 ,25.66000 ,55.29950 ,0.23853 ,40.65500 ,34.09250 ,0.43313 ,1.78000 ,0.10318 ,6.41500 ,13.82488 
50.0 ,40.0 ,0.0 ,0.0 ,10.0 ,5.77 ,3.00000 ,0.94300 ,164.50000 ,136.80000 ,1.75400 ,7.00000 ,0.43120 ,26.80000 ,58.05600 ,0.31433 ,54.83333 ,45.60000 ,0.58467 ,2.33333 ,0.14373 ,8.93333 ,19.35200 
50.0 ,34.0 ,14.0 ,0.0 ,2.0 ,45.65 ,4.00000 ,0.95600 ,162.34000 ,136.32000 ,1.72940 ,7.14000 ,0.41002 ,25.50000 ,54.91960 ,0.23900 ,40.58500 ,34.08000 ,0.43235 ,1.78500 ,0.10251 ,6.37500 ,13.72990 
50.0 ,34.0 ,16.0 ,0.0 ,0.0 ,60.10 ,3.00000 ,0.95760 ,161.86000 ,136.14000 ,1.72340 ,7.16000 ,0.40492 ,25.16000 ,54.06260 ,0.31920 ,53.95333 ,45.38000 ,0.57447 ,2.38667 ,0.13497 ,8.38667 ,18.02087 
50.0 ,44.0 ,1.0 ,1.0 ,4.0 ,-34.13 ,5.00000 ,0.94130 ,163.33000 ,136.08000 ,1.73570 ,6.99000 ,0.41695 ,25.71000 ,55.21360 ,0.18826 ,32.66600 ,27.21600 ,0.34714 ,1.39800 ,0.08339 ,5.14200 ,11.04272 
50.0 ,34.0 ,0.0 ,0.0 ,16.0 ,58.18 ,3.00000 ,0.94480 ,165.70000 ,137.58000 ,1.77140 ,7.00000 ,0.44572 ,27.88000 ,60.91860 ,0.31493 ,55.23333 ,45.86000 ,0.59047 ,2.33333 ,0.14857 ,9.29333 ,20.30620 
50.0 ,36.4 ,12.0 ,1.6 ,0.0 ,13.24 ,4.00000 ,0.95160 ,162.13200 ,136.01200 ,1.72252 ,7.08800 ,0.40608 ,25.08800 ,53.82276 ,0.23790 ,40.53300 ,34.00300 ,0.43063 ,1.77200 ,0.10152 ,6.27200 ,13.45569 
50.0 ,41.2 ,6.0 ,2.8 ,0.0 ,-53.50 ,4.00000 ,0.94380 ,162.45600 ,135.79600 ,1.72216 ,7.00400 ,0.40734 ,25.00400 ,53.49708 ,0.23595 ,40.61400 ,33.94900 ,0.43054 ,1.75100 ,0.10184 ,6.25100 ,13.37427 
50.0 ,38.0 ,10.0 ,2.0 ,0.0 ,0.68 ,4.00000 ,0.94900 ,162.24000 ,135.94000 ,1.72240 ,7.06000 ,0.40650 ,25.06000 ,53.71420 ,0.23725 ,40.56000 ,33.98500 ,0.43060 ,1.76500 ,0.10163 ,6.26500 ,13.42855 
50.0 ,34.8 ,14.0 ,1.2 ,0.0 ,-1.59 ,4.00000 ,0.95420 ,162.02400 ,136.08400 ,1.72264 ,7.11600 ,0.40566 ,25.11600 ,53.93132 ,0.23855 ,40.50600 ,34.02100 ,0.43066 ,1.77900 ,0.10142 ,6.27900 ,13.48283 
50.0 ,39.6 ,8.0 ,2.4 ,0.0 ,-15.30 ,4.00000 ,0.94640 ,162.34800 ,135.86800 ,1.72228 ,7.03200 ,0.40692 ,25.03200 ,53.60564 ,0.23660 ,40.58700 ,33.96700 ,0.43057 ,1.75800 ,0.10173 ,6.25800 ,13.40141 
50.0 ,50.0 ,0.0 ,0.0 ,0.0 ,90.85 ,2.00000 ,0.94000 ,162.50000 ,135.50000 ,1.72500 ,7.00000 ,0.40700 ,25.00000 ,53.28500 ,0.47000 ,81.25000 ,67.75000 ,0.86250 ,3.50000 ,0.20350 ,12.50000 ,26.64250 
50.0 ,44.0 ,2.0 ,4.0 ,0.0 ,-53.33 ,4.00000 ,0.93820 ,162.70000 ,135.66000 ,1.72160 ,6.94000 ,0.40834 ,24.94000 ,53.26860 ,0.23455 ,40.67500 ,33.91500 ,0.43040 ,1.73500 ,0.10209 ,6.23500 ,13.31715 
50.0 ,44.5 ,2.1 ,3.4 ,0.0 ,-25.11 ,4.00000 ,0.93891 ,162.65400 ,135.65200 ,1.72207 ,6.95300 ,0.40809 ,24.95300 ,53.29050 ,0.23473 ,40.66350 ,33.91300 ,0.43052 ,1.73825 ,0.10202 ,6.23825 ,13.32263 
50.0 ,44.0 ,2.3 ,3.6 ,0.1 ,-32.05 ,5.00000 ,0.93896 ,162.68000 ,135.67700 ,1.72218 ,6.95100 ,0.40838 ,24.96900 ,53.34225 ,0.18779 ,32.53600 ,27.13540 ,0.34444 ,1.39020 ,0.08168 ,4.99380 ,10.66845 
50.0 ,40.4 ,4.6 ,1.0 ,4.0 ,-3.33 ,5.00000 ,0.94526 ,163.18600 ,136.22400 ,1.73534 ,7.02600 ,0.41648 ,25.74600 ,55.38856 ,0.18905 ,32.63720 ,27.24480 ,0.34707 ,1.40520 ,0.08330 ,5.14920 ,11.07771 
50.0 ,45.7 ,0.0 ,4.3 ,0.0 ,-42.17 ,3.00000 ,0.93570 ,162.80100 ,135.58600 ,1.72156 ,6.91400 ,0.40872 ,24.91400 ,53.16288 ,0.31190 ,54.26700 ,45.19533 ,0.57385 ,2.30467 ,0.13624 ,8.30467 ,17.72096 
50.0 ,45.8 ,0.0 ,4.2 ,0.0 ,-38.83 ,3.00000 ,0.93580 ,162.79400 ,135.58400 ,1.72164 ,6.91600 ,0.40868 ,24.91600 ,53.16572 ,0.31193 ,54.26467 ,45.19467 ,0.57388 ,2.30533 ,0.13623 ,8.30533 ,17.72191 
50.0 ,42.8 ,3.6 ,2.8 ,0.8 ,-39.05 ,5.00000 ,0.94140 ,162.71200 ,135.80400 ,1.72472 ,6.98000 ,0.40959 ,25.12400 ,53.76212 ,0.18828 ,32.54240 ,27.16080 ,0.34494 ,1.39600 ,0.08192 ,5.02480 ,10.75242 
50.0 ,43.9 ,2.1 ,4.0 ,0.0 ,-40.34 ,4.00000 ,0.93831 ,162.69600 ,135.66400 ,1.72159 ,6.94100 ,0.40833 ,24.94100 ,53.27346 ,0.23458 ,40.67400 ,33.91600 ,0.43040 ,1.73525 ,0.10208 ,6.23525 ,13.31837 
50.0 ,44.5 ,1.7 ,3.7 ,0.1 ,-28.04 ,5.00000 ,0.93820 ,162.71100 ,135.65500 ,1.72216 ,6.94300 ,0.40850 ,24.96100 ,53.31025 ,0.18764 ,32.54220 ,27.13100 ,0.34443 ,1.38860 ,0.08170 ,4.99220 ,10.66205 
50.0 ,45.7 ,1.2 ,3.0 ,0.1 ,-9.08 ,5.00000 ,0.93835 ,162.68200 ,135.62100 ,1.72277 ,6.95200 ,0.40829 ,24.97000 ,53.30583 ,0.18767 ,32.53640 ,27.12420 ,0.34455 ,1.39040 ,0.08166 ,4.99400 ,10.66117 
50.0 ,44.0 ,2.3 ,3.7 ,0.0 ,-39.36 ,4.00000 ,0.93883 ,162.66700 ,135.66600 ,1.72181 ,6.94900 ,0.40818 ,24.94900 ,53.29170 ,0.23471 ,40.66675 ,33.91650 ,0.43045 ,1.73725 ,0.10205 ,6.23725 ,13.32293 
50.0 ,45.1 ,1.4 ,3.5 ,0.0 ,-25.31 ,4.00000 ,0.93804 ,162.68900 ,135.62600 ,1.72206 ,6.94400 ,0.40822 ,24.94400 ,53.25364 ,0.23451 ,40.67225 ,33.90650 ,0.43052 ,1.73600 ,0.10205 ,6.23600 ,13.31341 
50.0 ,44.6 ,1.9 ,3.4 ,0.1 ,-23.08 ,5.00000 ,0.93872 ,162.68200 ,135.65700 ,1.72238 ,6.95100 ,0.40836 ,24.96900 ,53.32849 ,0.18774 ,32.53640 ,27.13140 ,0.34448 ,1.39020 ,0.08167 ,4.99380 ,10.66570 
50.0 ,43.8 ,2.6 ,3.6 ,0.0 ,-33.57 ,4.00000 ,0.93926 ,162.64800 ,135.67600 ,1.72186 ,6.95400 ,0.40810 ,24.95400 ,53.30912 ,0.23482 ,40.66200 ,33.91900 ,0.43047 ,1.73850 ,0.10203 ,6.23850 ,13.32728 
50.0 ,43.9 ,1.5 ,4.6 ,0.0 ,-44.91 ,4.00000 ,0.93705 ,162.76200 ,135.65200 ,1.72117 ,6.92300 ,0.40865 ,24.92300 ,53.22726 ,0.23426 ,40.69050 ,33.91300 ,0.43029 ,1.73075 ,0.10216 ,6.23075 ,13.30682 
50.0 ,44.5 ,1.9 ,3.4 ,0.2 ,-30.05 ,5.00000 ,0.93875 ,162.70200 ,135.67000 ,1.72267 ,6.95100 ,0.40860 ,24.98700 ,53.37620 ,0.18775 ,32.54040 ,27.13400 ,0.34453 ,1.39020 ,0.08172 ,4.99740 ,10.67524 
50.0 ,46.0 ,1.1 ,2.8 ,0.1 ,-12.22 ,5.00000 ,0.93844 ,162.67200 ,135.61300 ,1.72294 ,6.95500 ,0.40822 ,24.97300 ,53.30665 ,0.18769 ,32.53440 ,27.12260 ,0.34459 ,1.39100 ,0.08164 ,4.99460 ,10.66133 
50.0 ,43.8 ,2.0 ,4.1 ,0.1 ,-42.23 ,5.00000 ,0.93813 ,162.72700 ,135.67500 ,1.72181 ,6.93800 ,0.40862 ,24.95600 ,53.31347 ,0.18763 ,32.54540 ,27.13500 ,0.34436 ,1.38760 ,0.08172 ,4.99120 ,10.66269 
50.0 ,43.9 ,2.0 ,4.0 ,0.1 ,-41.48 ,5.00000 ,0.93823 ,162.72000 ,135.67300 ,1.72189 ,6.94000 ,0.40858 ,24.95800 ,53.31631 ,0.18765 ,32.54400 ,27.13460 ,0.34438 ,1.38800 ,0.08172 ,4.99160 ,10.66326 
50.0 ,46.8 ,0.9 ,2.0 ,0.3 ,16.80 ,5.00000 ,0.93908 ,162.66400 ,135.61500 ,1.72418 ,6.96900 ,0.40841 ,25.02300 ,53.41507 ,0.18782 ,32.53280 ,27.12300 ,0.34484 ,1.39380 ,0.08168 ,5.00460 ,10.68301 
50.0 ,44.2 ,1.9 ,3.8 ,0.1 ,-29.72 ,5.00000 ,0.93832 ,162.71000 ,135.66500 ,1.72206 ,6.94300 ,0.40852 ,24.96100 ,53.31713 ,0.18766 ,32.54200 ,27.13300 ,0.34441 ,1.38860 ,0.08170 ,4.99220 ,10.66343 
50.0 ,46.7 ,0.8 ,2.3 ,0.2 ,8.62 ,5.00000 ,0.93864 ,162.66900 ,135.60400 ,1.72366 ,6.96200 ,0.40830 ,24.99800 ,53.35398 ,0.18773 ,32.53380 ,27.12080 ,0.34473 ,1.39240 ,0.08166 ,4.99960 ,10.67080 
50.0 ,44.2 ,1.9 ,3.9 ,0.0 ,-31.29 ,4.00000 ,0.93819 ,162.69700 ,135.65400 ,1.72169 ,6.94100 ,0.40831 ,24.94100 ,53.26658 ,0.23455 ,40.67425 ,33.91350 ,0.43042 ,1.73525 ,0.10208 ,6.23525 ,13.31665 
50.0 ,48.1 ,0.2 ,1.5 ,0.2 ,28.71 ,5.00000 ,0.93878 ,162.63700 ,135.56400 ,1.72436 ,6.97200 ,0.40806 ,25.00800 ,53.34754 ,0.18776 ,32.52740 ,27.11280 ,0.34487 ,1.39440 ,0.08161 ,5.00160 ,10.66951 
50.0 ,44.5 ,1.6 ,3.7 ,0.2 ,-28.87 ,5.00000 ,0.93812 ,162.73500 ,135.66400 ,1.72246 ,6.94200 ,0.40876 ,24.97800 ,53.35310 ,0.18762 ,32.54700 ,27.13280 ,0.34449 ,1.38840 ,0.08175 ,4.99560 ,10.67062 
50.0 ,48.2 ,0.6 ,0.9 ,0.3 ,47.19 ,5.00000 ,0.93985 ,162.59900 ,135.58100 ,1.72509 ,6.98800 ,0.40801 ,25.04200 ,53.43173 ,0.18797 ,32.51980 ,27.11620 ,0.34502 ,1.39760 ,0.08160 ,5.00840 ,10.68635 
50.0 ,46.5 ,1.1 ,2.2 ,0.2 ,10.64 ,5.00000 ,0.93907 ,162.65000 ,135.61400 ,1.72371 ,6.96700 ,0.40822 ,25.00300 ,53.37140 ,0.18781 ,32.53000 ,27.12280 ,0.34474 ,1.39340 ,0.08164 ,5.00060 ,10.67428 
50.0 ,48.3 ,0.0 ,1.6 ,0.1 ,29.43 ,4.00000 ,0.93843 ,162.63200 ,135.54500 ,1.72401 ,6.96800 ,0.40788 ,24.98600 ,53.28727 ,0.23461 ,40.65800 ,33.88625 ,0.43100 ,1.74200 ,0.10197 ,6.24650 ,13.32182 
50.0 ,49.0 ,0.0 ,0.2 ,0.8 ,85.36 ,4.00000 ,0.94004 ,162.67400 ,135.60800 ,1.72716 ,6.99600 ,0.40902 ,25.14000 ,53.66100 ,0.23501 ,40.66850 ,33.90200 ,0.43179 ,1.74900 ,0.10225 ,6.28500 ,13.41525 
50.0 ,48.6 ,0.0 ,0.9 ,0.5 ,59.01 ,4.00000 ,0.93925 ,162.66300 ,135.58300 ,1.72573 ,6.98200 ,0.40857 ,25.07200 ,53.49799 ,0.23481 ,40.66575 ,33.89575 ,0.43143 ,1.74550 ,0.10214 ,6.26800 ,13.37450 
50.0 ,43.5 ,2.0 ,4.5 ,0.0 ,-46.68 ,4.00000 ,0.93770 ,162.73500 ,135.67000 ,1.72120 ,6.93000 ,0.40854 ,24.93000 ,53.25440 ,0.23443 ,40.68375 ,33.91750 ,0.43030 ,1.73250 ,0.10214 ,6.23250 ,13.31360 
50.0 ,25.0 ,0.0 ,0.0 ,25.0 ,182.90 ,3.00000 ,0.94750 ,167.50000 ,138.75000 ,1.79750 ,7.00000 ,0.46750 ,29.50000 ,65.21250 ,0.31583 ,55.83333 ,46.25000 ,0.59917 ,2.33333 ,0.15583 ,9.83333 ,21.73750
